Repository: AaronChen1314/Optical-Model

# 本地光学模拟与分析 Web App

这是一个本地运行的 Flask 光学模拟工作台，复用当前目录中的 TMM、RCWA、材料数据库和温度依赖数据。浏览器负责结构编辑、图表和项目保存，TMM/RCWA 计算在本机 Python 环境中执行。

## 启动

```powershell
python app.py
```

打开：

```text
http://127.0.0.1:5001
```

## 主要功能

- TMM：支持默认全钙钛矿叠层、钙钛矿-硅叠层，以及用户自定义多层结构。
- RCWA：支持现有钙硅叠层的 Planar、Paraboloid、Pyramid、Cone 结构，并通过后台任务运行。
- 对比：同一参数下运行 TMM 和 RCWA，绘制活性层吸收差异。
- 材料：统一加载现有 `data` 文件，支持校验用户上传的 `wavelength_nm,n,k` CSV/TXT。
- 温度扫描：解析受限 `Eg(T)` 表达式，执行 k 值能量平移和离散 KK 近似后重新计算 TMM。
- 导出：图表 PNG/SVG/打印为 PDF，结果 CSV，项目 JSON。

## 验证

```powershell
python -m unittest discover -s tests
```

File: TMM-钙硅叠层太阳能电池光学模型/data/Ag.txt
3.0000000000000000e+02 1.4984868557842261e+00 8.9987778307924349e-01
3.1000000000000000e+02 1.1932797360323428e+00 6.1678389911342624e-01
3.2000000000000000e+02 7.7236187715072346e-01 5.6460072955661234e-01
3.3000000000000000e+02 4.2343546473857369e-01 7.6701332642753939e-01
3.4000000000000000e+02 2.7555461398613762e-01 1.0245486015439154e+00
3.5000000000000000e+02 2.1394196335977594e-01 1.2296200675208826e+00
3.6000000000000000e+02 1.8193645556407065e-01 1.3977578249341420e+00
3.7000000000000000e+02 1.6332513582314911e-01 1.5428996780633202e+00
3.8000000000000000e+02 1.5195156945916971e-01 1.6726152198405002e+00
3.9000000000000000e+02 1.4486447531155558e-01 1.7913214273265521e+00
4.0000000000000000e+02 1.4045358181760856e-01 1.9018260807300615e+00
4.1000000000000000e+02 1.3777352145131933e-01 2.0060278833513325e+00
4.2000000000000000e+02 1.3624300587420277e-01 2.1052682720756337e+00
4.3000000000000000e+02 1.3549292801214471e-01 2.2005262211720962e+00
4.4000000000000000e+02 1.3528319574579226e-01 2.2925344622892596e+00
4.5000000000000000e+02 1.3545461740397097e-01 2.3818528290068857e+00
4.6000000000000000e+02 1.3589994664738633e-01 2.4689165673972777e+00
4.7000000000000000e+02 1.3654593601808027e-01 2.5540692309921869e+00
4.8000000000000000e+02 1.3734195419884943e-01 2.6375856770792994e+00
4.9000000000000000e+02 1.3825262895305598e-01 2.7196884924228777e+00
5.0000000000000000e+02 1.3925301501500001e-01 2.8005599397783225e+00
5.1000000000000000e+02 1.4032537511114349e-01 2.8803507835406830e+00
5.2000000000000000e+02 1.4145700792637020e-01 2.9591869007761527e+00
5.3000000000000000e+02 1.4263876506798329e-01 3.0371742957790548e+00
5.4000000000000000e+02 1.4386402722237390e-01 3.1144029476731179e+00
5.5000000000000000e+02 1.4512798995042558e-01 3.1909497942902969e+00
5.6000000000000000e+02 1.4642716058765626e-01 3.2668810694070158e+00
5.7000000000000000e+02 1.4775900058384003e-01 3.3422541506911871e+00
5.8000000000000000e+02 1.4912166904750088e-01 3.4171190337231394e+00
5.9000000000000000e+02 1.5051383738958884e-01 3.4915195175625025e+00
6.0000000000000000e+02 1.5193455437352868e-01 3.5654941658128800e+00
6.1000000000000000e+02 1.5338314721260748e-01 3.6390770914806687e+00
6.2000000000000000e+02 1.5485914865884318e-01 3.7122986024239895e+00
6.3000000000000000e+02 1.5636224297821072e-01 3.7851857356621919e+00
6.4000000000000000e+02 1.5789222574894562e-01 3.8577627024408199e+00
6.5000000000000000e+02 1.5944897384498050e-01 3.9300512611396350e+00
6.6000000000000000e+02 1.6103242297008752e-01 4.0020710314575254e+00
6.7000000000000000e+02 1.6264255082074155e-01 4.0738397605098120e+00
6.8000000000000000e+02 1.6427936446557367e-01 4.1453735493147690e+00
6.9000000000000000e+02 1.6594289089700620e-01 4.2166870464688069e+00
7.0000000000000000e+02 1.6763316997786876e-01 4.2877936144980122e+00
7.1000000000000000e+02 1.6935024920132935e-01 4.3587054733407520e+00
7.2000000000000000e+02 1.7109417982655886e-01 4.4294338245978908e+00
7.3000000000000000e+02 1.7286501405938742e-01 4.4999889595350258e+00
7.4000000000000000e+02 1.7466280302693379e-01 4.5703803532984217e+00
7.5000000000000000e+02 1.7648759535499267e-01 4.6406167473850628e+00
7.6000000000000000e+02 1.7833943620208839e-01 4.7107062220658467e+00
7.7000000000000000e+02 1.8021836663828833e-01 4.7806562601829929e+00
7.8000000000000000e+02 1.8212442328292808e-01 4.8504738035151780e+00
7.9000000000000000e+02 1.8405763813526410e-01 4.9201653027170114e+00
8.0000000000000000e+02 1.8601803854738264e-01 4.9897367616848820e+00
8.1000000000000000e+02 1.8800564730039898e-01 5.0591937770732152e+00
8.2000000000000000e+02 1.9002048275408195e-01 5.1285415735785023e+00
8.3000000000000000e+02 1.9206255904701885e-01 5.1977850355192627e+00
8.4000000000000000e+02 1.9413188632989695e-01 5.2669287351653358e+00
8.5000000000000000e+02 1.9622847101865759e-01 5.3359769582068139e+00
8.6000000000000000e+02 1.9835231605756681e-01 5.4049337266997650e+00
8.7000000000000000e+02 2.0050342118477704e-01 5.4738028197806434e+00
8.8000000000000000e+02 2.0268178319491503e-01 5.5425877924029630e+00
8.9000000000000000e+02 2.0488739619475482e-01 5.6112919923169864e+00
9.0000000000000000e+02 2.0712025184921509e-01 5.6799185754851660e+00
9.1000000000000000e+02 2.0938033961581071e-01 5.7484705201019750e+00
9.2000000000000000e+02 2.1166764696639823e-01 5.8169506393661123e+00
9.3000000000000000e+02 2.1398215959556380e-01 5.8853615931351193e+00
9.4000000000000000e+02 2.1632386161541323e-01 5.9537058985770566e+00
9.5000000000000000e+02 2.1869273573680495e-01 6.0219859399204356e+00
9.6000000000000000e+02 2.2108876343729891e-01 6.0902039773919832e+00
9.7000000000000000e+02 2.2351192511623533e-01 6.1583621554216315e+00
9.8000000000000000e+02 2.2596220023747399e-01 6.2264625101852964e+00
9.9000000000000000e+02 2.2843956746038685e-01 6.2945069765482060e+00
1.0000000000000000e+03 2.3094400475975166e-01 6.3624973944647820e+00
1.0100000000000000e+03 2.3347548953519884e-01 6.4304355148850929e+00
1.0200000000000000e+03 2.3603399871088157e-01 6.4983230052125842e+00
1.0300000000000000e+03 2.3861950882602304e-01 6.5661614543532316e+00
1.0400000000000000e+03 2.4123199611699089e-01 6.6339523773920899e+00
1.0500000000000000e+03 2.4387143659150115e-01 6.7016972199296179e+00
1.0600000000000000e+03 2.4653780609556461e-01 6.7693973621069281e+00
1.0700000000000000e+03 2.4923108037371761e-01 6.8370541223462427e+00
1.0800000000000000e+03 2.5195123512308315e-01 6.9046687608303072e+00
1.0900000000000000e+03 2.5469824604175872e-01 6.9722424827422183e+00
1.1000000000000000e+03 2.5747208887199141e-01 7.0397764412851256e+00
1.1100000000000000e+03 2.6027273943858964e-01 7.1072717404994465e+00
1.1200000000000000e+03 2.6310017368296662e-01 7.1747294378935864e+00
1.1300000000000000e+03 2.6595436769320130e-01 7.2421505469027476e+00
1.1400000000000000e+03 2.6883529773046161e-01 7.3095360391890694e+00
1.1500000000000000e+03 2.7174294025211704e-01 7.3768868467951831e+00
1.1600000000000000e+03 2.7467727193183222e-01 7.4442038641622164e+00
1.1700000000000000e+03 2.7763826967693023e-01 7.5114879500222909e+00
1.1800000000000000e+03 2.8062591064325959e-01 7.5787399291747528e+00
1.1900000000000000e+03 2.8364017224781196e-01 7.6459605941545634e+00
1.2000000000000000e+03 2.8668103217930579e-01 7.7131507068005769e+00

File: TMM-钙硅叠层太阳能电池光学模型/data/IZO_Amorphous, annealed (0.36% O2).txt
275.555600	1.961000	0.456100
276.785700	1.994470	0.475760
278.026900	2.027820	0.471260
279.279300	2.060820	0.473380
280.543000	2.093290	0.468820
281.818200	2.125010	0.470950
283.105000	2.155800	0.466350
284.403700	2.185480	0.461700
285.714300	2.213900	0.463820
287.037000	2.240900	0.459120
288.372100	2.266380	0.456660
289.719600	2.290240	0.449580
291.079800	2.312420	0.451690
292.452800	2.332870	0.444510
293.838900	2.351560	0.437260
295.238100	2.368510	0.436990
296.650700	2.383740	0.429640
298.076900	2.397290	0.424590
299.516900	2.409200	0.424260
300.970900	2.419560	0.416740
302.439000	2.428430	0.411550
303.921600	2.435900	0.406310
305.418700	2.442070	0.398590
306.930700	2.447010	0.390800
308.457700	2.450820	0.387830
310.000000	2.453590	0.382370
311.557800	2.455420	0.371890
313.131300	2.456370	0.366300
314.720800	2.456550	0.360640
316.326500	2.456010	0.354930
317.948700	2.454840	0.344100
319.587600	2.453100	0.338250
321.243500	2.450860	0.332330
322.916700	2.448170	0.323780
324.607300	2.445080	0.315140
326.315800	2.441650	0.309010
328.042300	2.437920	0.297590
329.787200	2.433920	0.291300
331.550800	2.429700	0.282310
333.333300	2.425290	0.275870
335.135100	2.420710	0.265890
336.956500	2.416000	0.255540
338.797800	2.411180	0.248580
340.659300	2.406260	0.240460
342.541400	2.401280	0.232240
344.444400	2.396230	0.225310
346.368700	2.391150	0.216920
348.314600	2.386040	0.209550
350.282500	2.380910	0.202370
352.272700	2.375780	0.195110
354.285700	2.370640	0.186640
356.321800	2.365530	0.177500
358.381500	2.360420	0.171400
360.465100	2.355340	0.164650
362.573100	2.350290	0.157250
364.705900	2.345280	0.150340
366.863900	2.340300	0.145090
369.047600	2.335360	0.138320
371.257500	2.330460	0.130580
373.494000	2.325600	0.126320
375.757600	2.320790	0.114520
378.048800	2.316030	0.108900
380.368100	2.311320	0.102610
382.716100	2.306650	0.096900
385.093200	2.302040	0.091600
387.500000	2.297470	0.086000
389.937100	2.292960	0.081300
392.405100	2.288490	0.075300
394.904500	2.284070	0.070700
397.435900	2.279700	0.065500
400.000000	2.275370	0.060500
402.597400	2.271100	0.055800
405.228800	2.266870	0.051600
407.894700	2.262680	0.047400
410.596000	2.258540	0.043800
413.333300	2.254440	0.039500
416.107400	2.250380	0.036400
418.918900	2.246370	0.032400
421.768700	2.242390	0.029600
424.657500	2.238450	0.026500
427.586200	2.234550	0.023600
430.555600	2.230680	0.021500
433.566400	2.226850	0.018900
436.619700	2.223050	0.016800
439.716300	2.219280	0.014900
442.857100	2.215540	0.013000
446.043200	2.211830	0.011600
449.275400	2.208140	0.010200
452.554700	2.204480	0.009040
455.882400	2.200850	0.007910
459.259300	2.197230	0.006800
462.686600	2.193640	0.005960
466.165400	2.190070	0.005300
469.697000	2.186510	0.004750
473.282400	2.182970	0.004220
476.923100	2.179440	0.003790
480.620200	2.175930	0.003430
484.375000	2.172430	0.003110
488.189000	2.168930	0.002920
492.063500	2.165450	0.002610
496.000000	2.161970	0.002560
500.000000	2.158490	0.002480
504.065000	2.155020	0.002350
508.196700	2.151550	0.002270
512.396700	2.148080	0.002130
516.666700	2.144600	0.002120
521.008400	2.141120	0.002050
525.423700	2.137630	0.002020
529.914500	2.134130	0.002000
534.482800	2.130630	0.002020
539.130400	2.127110	0.001990
543.859700	2.123580	0.001960
548.672600	2.120030	0.001960
553.571400	2.116460	0.001940
558.558600	2.112870	0.001990
563.636400	2.109250	0.001980
568.807300	2.105610	0.002010
574.074100	2.101950	0.002010
579.439300	2.098250	0.002050
584.905700	2.094520	0.002130
590.476200	2.090750	0.002120
596.153900	2.086940	0.002130
601.941800	2.083100	0.002170
607.843100	2.079210	0.002230
613.861400	2.075270	0.002290
620.000000	2.071280	0.002300
626.262600	2.067240	0.002340
632.653100	2.063150	0.002400
639.175300	2.058990	0.002460
645.833300	2.054770	0.002490
652.631600	2.050480	0.002530
659.574500	2.046120	0.002600
666.666700	2.041690	0.002670
673.913000	2.037170	0.002780
681.318700	2.032580	0.002810
688.888900	2.027890	0.003010
696.629200	2.023110	0.003050
704.545500	2.018230	0.003160
712.643700	2.013250	0.003190
720.930200	2.008160	0.003410
729.411800	2.002960	0.003560
738.095200	1.997640	0.003680
746.988000	1.992190	0.003890
756.097600	1.986610	0.004030
765.432100	1.980880	0.004120
775.000000	1.975020	0.004310
784.810100	1.968990	0.004600
794.871800	1.962810	0.004950
805.194800	1.956450	0.005130
815.789500	1.949920	0.005410
826.666700	1.943200	0.005720
837.837800	1.936280	0.005910
849.315100	1.929150	0.006260
861.111100	1.921810	0.007060
873.239400	1.914230	0.007300
885.714300	1.906420	0.007680
898.550700	1.898360	0.008290
911.764700	1.890030	0.008710
925.373100	1.881430	0.008980
939.393900	1.872540	0.010100
953.846200	1.863340	0.010600
968.750000	1.853830	0.011600
984.127000	1.843980	0.012200
1000.000000	1.833790	0.012800
1016.393000	1.823240	0.013900
1033.333000	1.812310	0.015000
1050.847000	1.800980	0.016500
1068.966000	1.789250	0.017400
1087.719000	1.777100	0.019200
1107.143000	1.764520	0.021100
1127.273000	1.751480	0.022200
1148.148000	1.738000	0.024400
1169.811000	1.724050	0.027400
1192.308000	1.709630	0.028200
1215.686000	1.694750	0.031600
1240.000000	1.679420	0.034700
1265.306000	1.663650	0.037500
1291.667000	1.647460	0.041300
1319.149000	1.630910	0.044200
1347.826000	1.614050	0.049000
1377.778000	1.596940	0.052600
1409.091000	1.579710	0.058800
1441.860000	1.562460	0.061500
1476.190000	1.545370	0.068600
1512.195000	1.528630	0.073800
1550.000000	1.512480	0.080700
1589.744000	1.497180	0.089100
1631.579000	1.483060	0.095300
1675.676000	1.470460	0.103610
1722.222000	1.459740	0.116360

File: TMM-钙硅叠层太阳能电池光学模型/data/MgF2.txt
250.000000	1.378814	0.000000
255.000000	1.378392	0.000000
260.000000	1.377947	0.000000
265.000000	1.377484	0.000000
270.000000	1.377009	0.000000
275.000000	1.376525	0.000000
280.000000	1.376036	0.000000
285.000000	1.375546	0.000000
290.000000	1.375056	0.000000
295.000000	1.374568	0.000000
300.000000	1.374085	0.000000
305.000000	1.373607	0.000000
310.000000	1.373135	0.000000
315.000000	1.372671	0.000000
320.000000	1.372215	0.000000
325.000000	1.371767	0.000000
330.000000	1.371329	0.000000
335.000000	1.370899	0.000000
340.000000	1.370479	0.000000
345.000000	1.370069	0.000000
350.000000	1.369668	0.000000
355.000000	1.369277	0.000000
360.000000	1.368895	0.000000
365.000000	1.368523	0.000000
370.000000	1.368160	0.000000
375.000000	1.367806	0.000000
380.000000	1.367462	0.000000
385.000000	1.367126	0.000000
390.000000	1.366799	0.000000
395.000000	1.366481	0.000000
400.000000	1.366171	0.000000
405.000000	1.365870	0.000000
410.000000	1.365576	0.000000
415.000000	1.365290	0.000000
420.000000	1.365011	0.000000
425.000000	1.364740	0.000000
430.000000	1.364476	0.000000
435.000000	1.364219	0.000000
440.000000	1.363968	0.000000
445.000000	1.363725	0.000000
450.000000	1.363487	0.000000
455.000000	1.363256	0.000000
460.000000	1.363031	0.000000
465.000000	1.362811	0.000000
470.000000	1.362598	0.000000
475.000000	1.362389	0.000000
480.000000	1.362186	0.000000
485.000000	1.361989	0.000000
490.000000	1.361796	0.000000
495.000000	1.361608	0.000000
500.000000	1.361425	0.000000
505.000000	1.361246	0.000000
510.000000	1.361072	0.000000
515.000000	1.360902	0.000000
520.000000	1.360736	0.000000
525.000000	1.360574	0.000000
530.000000	1.360416	0.000000
535.000000	1.360262	0.000000
540.000000	1.360112	0.000000
545.000000	1.359965	0.000000
550.000000	1.359822	0.000000
555.000000	1.359682	0.000000
560.000000	1.359545	0.000000
565.000000	1.359411	0.000000
570.000000	1.359281	0.000000
575.000000	1.359154	0.000000
580.000000	1.359029	0.000000
585.000000	1.358907	0.000000
590.000000	1.358788	0.000000
595.000000	1.358672	0.000000
600.000000	1.358559	0.000000
605.000000	1.358447	0.000000
610.000000	1.358339	0.000000
615.000000	1.358232	0.000000
620.000000	1.358128	0.000000
625.000000	1.358027	0.000000
630.000000	1.357927	0.000000
635.000000	1.357830	0.000000
640.000000	1.357734	0.000000
645.000000	1.357641	0.000000
650.000000	1.357550	0.000000
655.000000	1.357460	0.000000
660.000000	1.357372	0.000000
665.000000	1.357287	0.000000
670.000000	1.357203	0.000000
675.000000	1.357120	0.000000
680.000000	1.357040	0.000000
685.000000	1.356961	0.000000
690.000000	1.356883	0.000000
695.000000	1.356807	0.000000
700.000000	1.356733	0.000000
705.000000	1.356660	0.000000
710.000000	1.356588	0.000000
715.000000	1.356518	0.000000
720.000000	1.356449	0.000000
725.000000	1.356382	0.000000
730.000000	1.356316	0.000000
735.000000	1.356251	0.000000
740.000000	1.356187	0.000000
745.000000	1.356124	0.000000
750.000000	1.356063	0.000000
755.000000	1.356003	0.000000
760.000000	1.355944	0.000000
765.000000	1.355886	0.000000
770.000000	1.355829	0.000000
775.000000	1.355773	0.000000
780.000000	1.355718	0.000000
785.000000	1.355664	0.000000
790.000000	1.355611	0.000000
795.000000	1.355559	0.000000
800.000000	1.355508	0.000000
805.000000	1.355458	0.000000
810.000000	1.355409	0.000000
815.000000	1.355360	0.000000
820.000000	1.355313	0.000000
825.000000	1.355266	0.000000
830.000000	1.355220	0.000000
835.000000	1.355175	0.000000
840.000000	1.355130	0.000000
845.000000	1.355086	0.000000
850.000000	1.355044	0.000000
855.000000	1.355001	0.000000
860.000000	1.354960	0.000000
865.000000	1.354919	0.000000
870.000000	1.354879	0.000000
875.000000	1.354839	0.000000
880.000000	1.354800	0.000000
885.000000	1.354762	0.000000
890.000000	1.354724	0.000000
895.000000	1.354687	0.000000
900.000000	1.354651	0.000000
905.000000	1.354615	0.000000
910.000000	1.354580	0.000000
915.000000	1.354545	0.000000
920.000000	1.354511	0.000000
925.000000	1.354477	0.000000
930.000000	1.354444	0.000000
935.000000	1.354411	0.000000
940.000000	1.354379	0.000000
945.000000	1.354347	0.000000
950.000000	1.354316	0.000000
955.000000	1.354285	0.000000
960.000000	1.354255	0.000000
965.000000	1.354225	0.000000
970.000000	1.354196	0.000000
975.000000	1.354167	0.000000
980.000000	1.354138	0.000000
985.000000	1.354110	0.000000
990.000000	1.354083	0.000000
995.000000	1.354055	0.000000
1000.000000	1.354029	0.000000
1005.000000	1.354002	0.000000
1010.000000	1.353976	0.000000
1015.000000	1.353950	0.000000
1020.000000	1.353925	0.000000
1025.000000	1.353900	0.000000
1030.000000	1.353875	0.000000
1035.000000	1.353851	0.000000
1040.000000	1.353827	0.000000
1045.000000	1.353803	0.000000
1050.000000	1.353780	0.000000
1055.000000	1.353757	0.000000
1060.000000	1.353734	0.000000
1065.000000	1.353712	0.000000
1070.000000	1.353690	0.000000
1075.000000	1.353668	0.000000
1080.000000	1.353647	0.000000
1085.000000	1.353625	0.000000
1090.000000	1.353604	0.000000
1095.000000	1.353584	0.000000
1100.000000	1.353563	0.000000
1105.000000	1.353543	0.000000
1110.000000	1.353523	0.000000
1115.000000	1.353504	0.000000
1120.000000	1.353485	0.000000
1125.000000	1.353465	0.000000
1130.000000	1.353447	0.000000
1135.000000	1.353428	0.000000
1140.000000	1.353410	0.000000
1145.000000	1.353392	0.000000
1150.000000	1.353374	0.000000
1155.000000	1.353356	0.000000
1160.000000	1.353339	0.000000
1165.000000	1.353321	0.000000
1170.000000	1.353305	0.000000
1175.000000	1.353288	0.000000
1180.000000	1.353271	0.000000
1185.000000	1.353255	0.000000
1190.000000	1.353239	0.000000
1195.000000	1.353223	0.000000
1200.000000	1.353207	0.000000

File: TMM-钙硅叠层太阳能电池光学模型/data/Perovskite_CsFAMAPbIBr 1.64 eV.txt
250.000000	1.720609	0.703452
260.000000	1.743234	0.708772
270.000000	1.742974	0.716601
280.000000	1.729297	0.741093
290.000000	1.714858	0.787915
300.000000	1.711886	0.856587
310.000000	1.731131	0.941993
320.000000	1.780979	1.034871
330.000000	1.865991	1.122250
340.000000	1.984935	1.188588
350.000000	2.128688	1.218488
360.000000	2.279865	1.201727
370.000000	2.416901	1.138453
380.000000	2.521088	1.039770
390.000000	2.581311	0.924487
400.000000	2.597899	0.814798
410.000000	2.582946	0.727562
420.000000	2.552511	0.669241
430.000000	2.520503	0.638861
440.000000	2.497845	0.631432
450.000000	2.492783	0.638766
460.000000	2.509634	0.649436
470.000000	2.546244	0.650488
480.000000	2.592999	0.632106
490.000000	2.636436	0.592488
500.000000	2.665878	0.538134
510.000000	2.677517	0.479050
520.000000	2.673461	0.423594
530.000000	2.658420	0.376464
540.000000	2.637163	0.339281
550.000000	2.613520	0.311882
560.000000	2.590348	0.293292
570.000000	2.569836	0.282186
580.000000	2.553772	0.276935
590.000000	2.543576	0.275426
600.000000	2.539979	0.274897
610.000000	2.542327	0.272005
620.000000	2.547847	0.264248
630.000000	2.552889	0.251318
640.000000	2.554604	0.235175
650.000000	2.552165	0.218764
660.000000	2.546544	0.204479
670.000000	2.539511	0.193535
680.000000	2.532877	0.186160
690.000000	2.528259	0.181977
700.000000	2.527190	0.180204
710.000000	2.531340	0.179492
720.000000	2.542552	0.177261
730.000000	2.561954	0.168349
740.000000	2.586141	0.144097
750.000000	2.600373	0.098480
760.000000	2.585489	0.045511
770.000000	2.547402	0.012560
780.000000	2.511961	0.004930
790.000000	2.489591	0.003674
800.000000	2.472410	0.002665
810.000000	2.458114	0.001872
820.000000	2.445765	0.001265
830.000000	2.434862	0.000821
840.000000	2.425104	0.000518
850.000000	2.416306	0.000318
860.000000	2.408296	0.000172
870.000000	2.400944	0.000073
880.000000	2.394160	0.000017
890.000000	2.387877	0.000000
900.000000	2.382053	0.000000
910.000000	2.376619	0.000000
920.000000	2.371529	0.000000
930.000000	2.366744	0.000000
940.000000	2.362232	0.000000
950.000000	2.357969	0.000000
960.000000	2.353931	0.000000
970.000000	2.350099	0.000000
980.000000	2.346456	0.000000
990.000000	2.342987	0.000000
1000.000000	2.339679	0.000000
1010.000000	2.336519	0.000000
1020.000000	2.333498	0.000000
1030.000000	2.330606	0.000000
1040.000000	2.327833	0.000000
1050.000000	2.325174	0.000000
1060.000000	2.322619	0.000000
1070.000000	2.320164	0.000000
1080.000000	2.317801	0.000000
1090.000000	2.315527	0.000000
1100.000000	2.313334	0.000000
1110.000000	2.311220	0.000000
1120.000000	2.309180	0.000000
1130.000000	2.307209	0.000000
1140.000000	2.305304	0.000000
1150.000000	2.303463	0.000000
1160.000000	2.301680	0.000000
1170.000000	2.299955	0.000000
1180.000000	2.298283	0.000000
1190.000000	2.296663	0.000000
1200.000000	2.295091	0.000000

File: TMM-钙硅叠层太阳能电池光学模型/data/Si_Amorphous_i.txt
3.0000000000000000e+02 3.5636109999999999e+00 3.1694170000000002e+00
3.1000000000000000e+02 3.8117239999999999e+00 3.0572949999999999e+00
3.2000000000000000e+02 4.0389090000000003e+00 2.9123850000000000e+00
3.3000000000000000e+02 4.2383680000000004e+00 2.7403019999999998e+00
3.4000000000000000e+02 4.4054820000000001e+00 2.5484469999999999e+00
3.5000000000000000e+02 4.5382610000000003e+00 2.3449529999999998e+00
3.6000000000000000e+02 4.6372419999999996e+00 2.1376119999999998e+00
3.7000000000000000e+02 4.7049450000000004e+00 1.9330680000000000e+00
3.8000000000000000e+02 4.7451489999999996e+00 1.7363970000000000e+00
3.9000000000000000e+02 4.7621890000000002e+00 1.5510500000000000e+00
4.0000000000000000e+02 4.7604059999999997e+00 1.3790400000000000e+00
4.1000000000000000e+02 4.7437969999999998e+00 1.2212419999999999e+00
4.2000000000000000e+02 4.7158410000000002e+00 1.0777140000000001e+00
4.3000000000000000e+02 4.6794440000000002e+00 9.4797500000000001e-01
4.4000000000000000e+02 4.6369639999999999e+00 8.3122300000000005e-01
4.5000000000000000e+02 4.5902719999999997e+00 7.2649200000000003e-01
4.6000000000000000e+02 4.5408289999999996e+00 6.3276200000000005e-01
4.7000000000000000e+02 4.4897600000000004e+00 5.4902200000000001e-01
4.8000000000000000e+02 4.4379220000000004e+00 4.7431800000000002e-01
4.9000000000000000e+02 4.3859640000000004e+00 4.0776299999999999e-01
5.0000000000000000e+02 4.3343730000000003e+00 3.4855599999999998e-01
5.1000000000000000e+02 4.2835099999999997e+00 2.9597499999999999e-01
5.2000000000000000e+02 4.2336440000000000e+00 2.4937799999999999e-01
5.3000000000000000e+02 4.1849720000000001e+00 2.0819699999999999e-01
5.4000000000000000e+02 4.1376379999999999e+00 1.7192900000000000e-01
5.5000000000000000e+02 4.0917469999999998e+00 1.4013100000000001e-01
5.6000000000000000e+02 4.0473800000000004e+00 1.1241300000000000e-01
5.7000000000000000e+02 4.0045960000000003e+00 8.8428000000000007e-02
5.8000000000000000e+02 3.9634420000000001e+00 6.7874000000000004e-02
5.9000000000000000e+02 3.9239620000000000e+00 5.0479999999999997e-02
6.0000000000000000e+02 3.8861949999999998e+00 3.6006999999999997e-02
6.1000000000000000e+02 3.8501870000000000e+00 2.4242000000000000e-02
6.2000000000000000e+02 3.8159950000000000e+00 1.4996000000000001e-02
6.3000000000000000e+02 3.7836930000000000e+00 8.0970000000000000e-03
6.4000000000000000e+02 3.7533889999999999e+00 3.3909999999999999e-03
6.5000000000000000e+02 3.7252630000000000e+00 7.3799999999999994e-04
6.6000000000000000e+02 3.6997390000000001e+00 0.0000000000000000e+00
6.7000000000000000e+02 3.6773650000000000e+00 0.0000000000000000e+00
6.8000000000000000e+02 3.6571739999999999e+00 0.0000000000000000e+00
6.9000000000000000e+02 3.6386900000000000e+00 0.0000000000000000e+00
7.0000000000000000e+02 3.6216360000000001e+00 0.0000000000000000e+00
7.1000000000000000e+02 3.6058150000000002e+00 0.0000000000000000e+00
7.2000000000000000e+02 3.5910769999999999e+00 0.0000000000000000e+00
7.3000000000000000e+02 3.5773000000000001e+00 0.0000000000000000e+00
7.4000000000000000e+02 3.5643850000000001e+00 0.0000000000000000e+00
7.5000000000000000e+02 3.5522469999999999e+00 0.0000000000000000e+00
7.6000000000000000e+02 3.5408140000000001e+00 0.0000000000000000e+00
7.7000000000000000e+02 3.5300250000000002e+00 0.0000000000000000e+00
7.8000000000000000e+02 3.5198239999999998e+00 0.0000000000000000e+00
7.9000000000000000e+02 3.5101640000000001e+00 0.0000000000000000e+00
8.0000000000000000e+02 3.5010040000000000e+00 0.0000000000000000e+00
8.1000000000000000e+02 3.4923039999999999e+00 0.0000000000000000e+00
8.2000000000000000e+02 3.4840320000000000e+00 0.0000000000000000e+00
8.3000000000000000e+02 3.4761560000000000e+00 0.0000000000000000e+00
8.4000000000000000e+02 3.4686499999999998e+00 0.0000000000000000e+00
8.5000000000000000e+02 3.4614889999999998e+00 0.0000000000000000e+00
8.6000000000000000e+02 3.4546489999999999e+00 0.0000000000000000e+00
8.7000000000000000e+02 3.4481109999999999e+00 0.0000000000000000e+00
8.8000000000000000e+02 3.4418560000000000e+00 0.0000000000000000e+00
8.9000000000000000e+02 3.4358650000000002e+00 0.0000000000000000e+00
9.0000000000000000e+02 3.4301240000000002e+00 0.0000000000000000e+00
9.1000000000000000e+02 3.4246180000000002e+00 0.0000000000000000e+00
9.2000000000000000e+02 3.4193330000000000e+00 0.0000000000000000e+00
9.3000000000000000e+02 3.4142570000000001e+00 0.0000000000000000e+00
9.4000000000000000e+02 3.4093779999999998e+00 0.0000000000000000e+00
9.5000000000000000e+02 3.4046859999999999e+00 0.0000000000000000e+00
9.6000000000000000e+02 3.4001700000000001e+00 0.0000000000000000e+00
9.7000000000000000e+02 3.3958219999999999e+00 0.0000000000000000e+00
9.8000000000000000e+02 3.3916320000000000e+00 0.0000000000000000e+00
9.9000000000000000e+02 3.3875940000000000e+00 0.0000000000000000e+00
1.0000000000000000e+03 3.3836979999999999e+00 0.0000000000000000e+00
1.0100000000000000e+03 3.3799389999999998e+00 0.0000000000000000e+00
1.0200000000000000e+03 3.3763090000000000e+00 0.0000000000000000e+00
1.0300000000000000e+03 3.3728030000000002e+00 0.0000000000000000e+00
1.0400000000000000e+03 3.3694139999999999e+00 0.0000000000000000e+00
1.0500000000000000e+03 3.3661379999999999e+00 0.0000000000000000e+00
1.0600000000000000e+03 3.3629680000000000e+00 0.0000000000000000e+00
1.0700000000000000e+03 3.3599009999999998e+00 0.0000000000000000e+00
1.0800000000000000e+03 3.3569320000000000e+00 0.0000000000000000e+00
1.0900000000000000e+03 3.3540570000000001e+00 0.0000000000000000e+00
1.1000000000000000e+03 3.3512700000000000e+00 0.0000000000000000e+00
1.1100000000000000e+03 3.3484829999999999e+00 0.0000000000000000e+00
1.1200000000000000e+03 3.3456959999999998e+00 0.0000000000000000e+00
1.1300000000000000e+03 3.3429089999999997e+00 0.0000000000000000e+00
1.1400000000000000e+03 3.3401219999999996e+00 0.0000000000000000e+00
1.1500000000000000e+03 3.3373349999999995e+00 0.0000000000000000e+00
1.1600000000000000e+03 3.3345479999999994e+00 0.0000000000000000e+00
1.1700000000000000e+03 3.3317609999999993e+00 0.0000000000000000e+00
1.1800000000000000e+03 3.3289739999999992e+00 0.0000000000000000e+00
1.1900000000000000e+03 3.3261869999999991e+00 0.0000000000000000e+00
1.2000000000000000e+03 3.3233999999999990e+00 0.0000000000000000e+00

File: TMM-钙硅叠层太阳能电池光学模型/data/Si_Amorphous_n.txt
3.0000000000000000e+02 3.4469630000000002e+00 3.1001240000000001e+00
3.1000000000000000e+02 3.6782610000000000e+00 3.0007790000000001e+00
3.2000000000000000e+02 3.8913890000000002e+00 2.8730120000000001e+00
3.3000000000000000e+02 4.0808980000000004e+00 2.7214309999999999e+00
3.4000000000000000e+02 4.2430060000000003e+00 2.5519699999999998e+00
3.5000000000000000e+02 4.3759119999999996e+00 2.3711449999999998e+00
3.6000000000000000e+02 4.4797320000000003e+00 2.1852870000000002e+00
3.7000000000000000e+02 4.5561550000000004e+00 1.9999490000000000e+00
3.8000000000000000e+02 4.6079359999999996e+00 1.8195570000000001e+00
3.9000000000000000e+02 4.6383929999999998e+00 1.6473210000000000e+00
4.0000000000000000e+02 4.6509809999999998e+00 1.4853179999999999e+00
4.1000000000000000e+02 4.6490020000000003e+00 1.3346819999999999e+00
4.2000000000000000e+02 4.6354300000000004e+00 1.1958249999999999e+00
4.3000000000000000e+02 4.6128340000000003e+00 1.0686480000000000e+00
4.4000000000000000e+02 4.5833690000000002e+00 9.5271399999999995e-01
4.5000000000000000e+02 4.5487989999999998e+00 8.4738599999999997e-01
4.6000000000000000e+02 4.5105449999999996e+00 7.5192400000000004e-01
4.7000000000000000e+02 4.4697380000000004e+00 6.6554899999999995e-01
4.8000000000000000e+02 4.4272669999999996e+00 5.8749399999999996e-01
4.9000000000000000e+02 4.3838270000000001e+00 5.1702499999999996e-01
5.0000000000000000e+02 4.3399549999999998e+00 4.5345700000000000e-01
5.1000000000000000e+02 4.2960669999999999e+00 3.9616200000000001e-01
5.2000000000000000e+02 4.2524810000000004e+00 3.4456999999999999e-01
5.3000000000000000e+02 4.2094399999999998e+00 2.9816700000000002e-01
5.4000000000000000e+02 4.1671269999999998e+00 2.5649300000000003e-01
5.5000000000000000e+02 4.1256810000000002e+00 2.1913600000000000e-01
5.6000000000000000e+02 4.0852089999999999e+00 1.8573000000000001e-01
5.7000000000000000e+02 4.0457900000000002e+00 1.5594800000000000e-01
5.8000000000000000e+02 4.0074829999999997e+00 1.2949900000000000e-01
5.9000000000000000e+02 3.9703349999999999e+00 1.0612300000000000e-01
6.0000000000000000e+02 3.9343830000000000e+00 8.5591000000000000e-02
6.1000000000000000e+02 3.8996590000000002e+00 6.7694000000000004e-02
6.2000000000000000e+02 3.8661900000000000e+00 5.2248000000000003e-02
6.3000000000000000e+02 3.8340049999999999e+00 3.9086000000000003e-02
6.4000000000000000e+02 3.8031329999999999e+00 2.8060999999999999e-02
6.5000000000000000e+02 3.7736109999999998e+00 1.9036000000000001e-02
6.6000000000000000e+02 3.7454830000000001e+00 1.1889000000000000e-02
6.7000000000000000e+02 3.7188110000000001e+00 6.5110000000000012e-03
6.8000000000000000e+02 3.6936800000000001e+00 2.7970000000000000e-03
6.9000000000000000e+02 3.6702290000000000e+00 6.5700000000000003e-04
7.0000000000000000e+02 3.6487660000000002e+00 0.0000000000000000e+00
7.1000000000000000e+02 3.6297890000000002e+00 0.0000000000000000e+00
7.2000000000000000e+02 3.6125720000000001e+00 0.0000000000000000e+00
7.3000000000000000e+02 3.5967319999999998e+00 0.0000000000000000e+00
7.4000000000000000e+02 3.5820490000000000e+00 0.0000000000000000e+00
7.5000000000000000e+02 3.5683690000000001e+00 0.0000000000000000e+00
7.6000000000000000e+02 3.5555729999999999e+00 0.0000000000000000e+00
7.7000000000000000e+02 3.5435680000000001e+00 0.0000000000000000e+00
7.8000000000000000e+02 3.5322740000000001e+00 0.0000000000000000e+00
7.9000000000000000e+02 3.5216229999999999e+00 0.0000000000000000e+00
8.0000000000000000e+02 3.5115599999999998e+00 0.0000000000000000e+00
8.1000000000000000e+02 3.5020340000000001e+00 0.0000000000000000e+00
8.2000000000000000e+02 3.4930020000000002e+00 0.0000000000000000e+00
8.3000000000000000e+02 3.4844260000000000e+00 0.0000000000000000e+00
8.4000000000000000e+02 3.4762710000000001e+00 0.0000000000000000e+00
8.5000000000000000e+02 3.4685069999999998e+00 0.0000000000000000e+00
8.6000000000000000e+02 3.4611070000000002e+00 0.0000000000000000e+00
8.7000000000000000e+02 3.4540449999999998e+00 0.0000000000000000e+00
8.8000000000000000e+02 3.4472990000000001e+00 0.0000000000000000e+00
8.9000000000000000e+02 3.4408490000000000e+00 0.0000000000000000e+00
9.0000000000000000e+02 3.4346770000000002e+00 0.0000000000000000e+00
9.1000000000000000e+02 3.4287640000000001e+00 0.0000000000000000e+00
9.2000000000000000e+02 3.4230960000000001e+00 0.0000000000000000e+00
9.3000000000000000e+02 3.4176579999999999e+00 0.0000000000000000e+00
9.4000000000000000e+02 3.4124370000000002e+00 0.0000000000000000e+00
9.5000000000000000e+02 3.4074200000000001e+00 0.0000000000000000e+00
9.6000000000000000e+02 3.4025970000000001e+00 0.0000000000000000e+00
9.7000000000000000e+02 3.3979569999999999e+00 0.0000000000000000e+00
9.8000000000000000e+02 3.3934899999999999e+00 0.0000000000000000e+00
9.9000000000000000e+02 3.3891870000000002e+00 0.0000000000000000e+00
1.0000000000000000e+03 3.3850389999999999e+00 0.0000000000000000e+00
1.0100000000000000e+03 3.3810400000000000e+00 0.0000000000000000e+00
1.0200000000000000e+03 3.3771810000000002e+00 0.0000000000000000e+00
1.0300000000000000e+03 3.3734560000000000e+00 0.0000000000000000e+00
1.0400000000000000e+03 3.3698570000000001e+00 0.0000000000000000e+00
1.0500000000000000e+03 3.3663799999999999e+00 0.0000000000000000e+00
1.0600000000000000e+03 3.3630190000000000e+00 0.0000000000000000e+00
1.0700000000000000e+03 3.3597679999999999e+00 0.0000000000000000e+00
1.0800000000000000e+03 3.3566220000000002e+00 0.0000000000000000e+00
1.0900000000000000e+03 3.3535759999999999e+00 0.0000000000000000e+00
1.1000000000000000e+03 3.3506269999999998e+00 0.0000000000000000e+00
1.1100000000000000e+03 3.3476779999999997e+00 0.0000000000000000e+00
1.1200000000000000e+03 3.3447289999999996e+00 0.0000000000000000e+00
1.1300000000000000e+03 3.3417799999999995e+00 0.0000000000000000e+00
1.1400000000000000e+03 3.3388309999999994e+00 0.0000000000000000e+00
1.1500000000000000e+03 3.3358819999999993e+00 0.0000000000000000e+00
1.1600000000000000e+03 3.3329329999999993e+00 0.0000000000000000e+00
1.1700000000000000e+03 3.3299839999999992e+00 0.0000000000000000e+00
1.1800000000000000e+03 3.3270349999999991e+00 0.0000000000000000e+00
1.1900000000000000e+03 3.3240859999999990e+00 0.0000000000000000e+00
1.2000000000000000e+03 3.3211369999999989e+00 0.0000000000000000e+00

File: TMM-钙硅叠层太阳能电池光学模型/data/Si_Amorphous_p.txt
3.0000000000000000e+02 3.3329520000000001e+00 2.7506840000000001e+00
3.1000000000000000e+02 3.5500699999999998e+00 2.6459320000000002e+00
3.2000000000000000e+02 3.7449010000000000e+00 2.5139490000000002e+00
3.3000000000000000e+02 3.9125329999999998e+00 2.3609979999999999e+00
3.4000000000000000e+02 4.0503790000000004e+00 2.1942889999999999e+00
3.5000000000000000e+02 4.1582070000000000e+00 2.0209760000000001e+00
3.6000000000000000e+02 4.2377279999999997e+00 1.8473470000000001e+00
3.7000000000000000e+02 4.2919570000000000e+00 1.6783550000000000e+00
3.8000000000000000e+02 4.3245659999999999e+00 1.5175019999999999e+00
3.9000000000000000e+02 4.3393490000000003e+00 1.3669560000000001e+00
4.0000000000000000e+02 4.3398729999999999e+00 1.2278110000000000e+00
4.1000000000000000e+02 4.3292890000000002e+00 1.1003650000000000e+00
4.2000000000000000e+02 4.3102539999999996e+00 9.8438000000000003e-01
4.3000000000000000e+02 4.2849469999999998e+00 8.7928499999999998e-01
4.4000000000000000e+02 4.2551079999999999e+00 7.8432700000000000e-01
4.5000000000000000e+02 4.2221060000000001e+00 6.9867800000000002e-01
4.6000000000000000e+02 4.1870039999999999e+00 6.2149799999999999e-01
4.7000000000000000e+02 4.1506160000000003e+00 5.5197799999999997e-01
4.8000000000000000e+02 4.1135619999999999e+00 4.8936400000000002e-01
4.9000000000000000e+02 4.0763100000000003e+00 4.3296299999999999e-01
5.0000000000000000e+02 4.0392080000000004e+00 3.8215300000000002e-01
5.1000000000000000e+02 4.0025170000000001e+00 3.3637400000000001e-01
5.2000000000000000e+02 3.9664259999999998e+00 2.9513099999999998e-01
5.3000000000000000e+02 3.9310719999999999e+00 2.5798199999999999e-01
5.4000000000000000e+02 3.8965540000000001e+00 2.2453799999999999e-01
5.5000000000000000e+02 3.8629370000000001e+00 1.9445499999999999e-01
5.6000000000000000e+02 3.8302689999999999e+00 1.6742899999999999e-01
5.7000000000000000e+02 3.7985790000000001e+00 1.4319100000000001e-01
5.8000000000000000e+02 3.7678829999999999e+00 1.2150400000000000e-01
5.9000000000000000e+02 3.7381899999999999e+00 1.0215500000000000e-01
6.0000000000000000e+02 3.7095050000000001e+00 8.4959000000000007e-02
6.1000000000000000e+02 3.6818270000000002e+00 6.9748000000000004e-02
6.2000000000000000e+02 3.6551540000000000e+00 5.6372999999999999e-02
6.3000000000000000e+02 3.6294849999999999e+00 4.4701999999999999e-02
6.4000000000000000e+02 3.6048170000000002e+00 3.4615000000000000e-02
6.5000000000000000e+02 3.5811530000000000e+00 2.6005000000000000e-02
6.6000000000000000e+02 3.5584959999999999e+00 1.8776000000000001e-02
6.7000000000000000e+02 3.5368560000000002e+00 1.2840000000000001e-02
6.8000000000000000e+02 3.5162480000000000e+00 8.1169999999999992e-03
6.9000000000000000e+02 3.4967000000000001e+00 4.5360000000000001e-03
7.0000000000000000e+02 3.4782540000000002e+00 2.0290000000000000e-03
7.1000000000000000e+02 3.4609839999999998e+00 5.3700000000000015e-04
7.2000000000000000e+02 3.4450509999999999e+00 2.9999999999999645e-06
7.3000000000000000e+02 3.4308120000000000e+00 0.0000000000000000e+00
7.4000000000000000e+02 3.4178480000000002e+00 0.0000000000000000e+00
7.5000000000000000e+02 3.4058720000000000e+00 0.0000000000000000e+00
7.6000000000000000e+02 3.3947319999999999e+00 0.0000000000000000e+00
7.7000000000000000e+02 3.3843190000000001e+00 0.0000000000000000e+00
7.8000000000000000e+02 3.3745520000000000e+00 0.0000000000000000e+00
7.9000000000000000e+02 3.3653629999999999e+00 0.0000000000000000e+00
8.0000000000000000e+02 3.3566970000000000e+00 0.0000000000000000e+00
8.1000000000000000e+02 3.3485060000000000e+00 0.0000000000000000e+00
8.2000000000000000e+02 3.3407499999999999e+00 0.0000000000000000e+00
8.3000000000000000e+02 3.3333930000000001e+00 0.0000000000000000e+00
8.4000000000000000e+02 3.3264049999999998e+00 0.0000000000000000e+00
8.5000000000000000e+02 3.3197570000000001e+00 0.0000000000000000e+00
8.6000000000000000e+02 3.3134260000000002e+00 0.0000000000000000e+00
8.7000000000000000e+02 3.3073880000000000e+00 0.0000000000000000e+00
8.8000000000000000e+02 3.3016239999999999e+00 0.0000000000000000e+00
8.9000000000000000e+02 3.2961149999999999e+00 0.0000000000000000e+00
9.0000000000000000e+02 3.2908460000000002e+00 0.0000000000000000e+00
9.1000000000000000e+02 3.2858010000000002e+00 0.0000000000000000e+00
9.2000000000000000e+02 3.2809670000000000e+00 0.0000000000000000e+00
9.3000000000000000e+02 3.2763309999999999e+00 0.0000000000000000e+00
9.4000000000000000e+02 3.2718810000000000e+00 0.0000000000000000e+00
9.5000000000000000e+02 3.2676069999999999e+00 0.0000000000000000e+00
9.6000000000000000e+02 3.2634989999999999e+00 0.0000000000000000e+00
9.7000000000000000e+02 3.2595480000000001e+00 0.0000000000000000e+00
9.8000000000000000e+02 3.2557459999999998e+00 0.0000000000000000e+00
9.9000000000000000e+02 3.2520840000000000e+00 0.0000000000000000e+00
1.0000000000000000e+03 3.2485550000000001e+00 0.0000000000000000e+00
1.0100000000000000e+03 3.2451530000000002e+00 0.0000000000000000e+00
1.0200000000000000e+03 3.2418710000000002e+00 0.0000000000000000e+00
1.0300000000000000e+03 3.2387030000000001e+00 0.0000000000000000e+00
1.0400000000000000e+03 3.2356440000000002e+00 0.0000000000000000e+00
1.0500000000000000e+03 3.2326890000000001e+00 0.0000000000000000e+00
1.0600000000000000e+03 3.2298320000000000e+00 0.0000000000000000e+00
1.0700000000000000e+03 3.2270690000000002e+00 0.0000000000000000e+00
1.0800000000000000e+03 3.2243960000000000e+00 0.0000000000000000e+00
1.0900000000000000e+03 3.2218089999999999e+00 0.0000000000000000e+00
1.1000000000000000e+03 3.2193040000000002e+00 0.0000000000000000e+00
1.1100000000000000e+03 3.2167990000000004e+00 0.0000000000000000e+00
1.1200000000000000e+03 3.2142940000000007e+00 0.0000000000000000e+00
1.1300000000000000e+03 3.2117890000000009e+00 0.0000000000000000e+00
1.1400000000000000e+03 3.2092840000000011e+00 0.0000000000000000e+00
1.1500000000000000e+03 3.2067790000000014e+00 0.0000000000000000e+00
1.1600000000000000e+03 3.2042740000000016e+00 0.0000000000000000e+00
1.1700000000000000e+03 3.2017690000000019e+00 0.0000000000000000e+00
1.1800000000000000e+03 3.1992640000000021e+00 0.0000000000000000e+00
1.1900000000000000e+03 3.1967590000000023e+00 0.0000000000000000e+00
1.2000000000000000e+03 3.1942540000000026e+00 0.0000000000000000e+00

File: TMM-钙硅叠层太阳能电池光学模型/data/Si_Crystalline.txt
3.0000000000000000e+02 5.0990000000000002e+00 4.2279510000000000e+00
3.1000000000000000e+02 5.1180000000000003e+00 3.6214116000000001e+00
3.2000000000000000e+02 5.1390000000000002e+00 3.3129691999999999e+00
3.3000000000000000e+02 5.2089999999999996e+00 3.1118769999999998e+00
3.4000000000000000e+02 5.3230000000000004e+00 2.9870199999999998e+00
3.5000000000000000e+02 5.5240000000000000e+00 2.9411833000000001e+00
3.6000000000000000e+02 6.0620000000000003e+00 2.9650566999999999e+00
3.7000000000000000e+02 6.9600000000000000e+00 2.0955056999999999e+00
3.8000000000000000e+02 6.6500000000000004e+00 9.1655743000000001e-01
3.9000000000000000e+02 6.0579999999999998e+00 4.4690707000000002e-01
4.0000000000000000e+02 5.6299999999999999e+00 2.8838876000000002e-01
4.1000000000000000e+02 5.3449999999999998e+00 2.1983912999999999e-01
4.2000000000000000e+02 5.1330000000000000e+00 1.7035468000000001e-01
4.3000000000000000e+02 4.9619999999999997e+00 1.3293815000000000e-01
4.4000000000000000e+02 4.8179999999999996e+00 1.0745823400000000e-01
4.5000000000000000e+02 4.6970000000000001e+00 9.3141450000000001e-02
4.6000000000000000e+02 4.5919999999999996e+00 7.9324420000000007e-02
4.7000000000000000e+02 4.5019999999999998e+00 6.8033166000000006e-02
4.8000000000000000e+02 4.4230000000000000e+00 5.8900062000000003e-02
4.9000000000000000e+02 4.3550000000000004e+00 5.1509699999999999e-02
5.0000000000000000e+02 4.2949999999999999e+00 4.5279580000000000e-02
5.1000000000000000e+02 4.2409999999999997e+00 4.0373470000000002e-02
5.2000000000000000e+02 4.1940000000000000e+00 3.6493274999999999e-02
5.3000000000000000e+02 4.1509999999999998e+00 3.3289563000000001e-02
5.4000000000000000e+02 4.1120000000000001e+00 3.0484218000000000e-02
5.5000000000000000e+02 4.0770000000000000e+00 2.8041907000000001e-02
5.6000000000000000e+02 4.0449999999999999e+00 2.5993822000000000e-02
5.7000000000000000e+02 4.0149999999999997e+00 2.4117464000000002e-02
5.8000000000000000e+02 3.9880000000000000e+00 2.2491298999999999e-02
5.9000000000000000e+02 3.9630000000000001e+00 2.1170074000000001e-02
6.0000000000000000e+02 3.9399999999999999e+00 1.9790918000000001e-02
6.1000000000000000e+02 3.9180000000000001e+00 1.8606246999999999e-02
6.2000000000000000e+02 3.8980000000000001e+00 1.7510068000000000e-02
6.3000000000000000e+02 3.8790000000000000e+00 1.6473970000000001e-02
6.4000000000000000e+02 3.8610000000000002e+00 1.5502965000000000e-02
6.5000000000000000e+02 3.8439999999999999e+00 1.4607241000000000e-02
6.6000000000000000e+02 3.8290000000000002e+00 1.3760536000000000e-02
6.7000000000000000e+02 3.8140000000000001e+00 1.2956008000000000e-02
6.8000000000000000e+02 3.7999999999999998e+00 1.2186176000000000e-02
6.9000000000000000e+02 3.7869999999999999e+00 1.1448412999999999e-02
7.0000000000000000e+02 3.7740000000000000e+00 1.0750915999999999e-02
7.1000000000000000e+02 3.7629999999999999e+00 1.0079601000000001e-02
7.2000000000000000e+02 3.7509999999999999e+00 9.4423440000000001e-03
7.3000000000000000e+02 3.7410000000000001e+00 8.8357249999999991e-03
7.4000000000000000e+02 3.7309999999999999e+00 8.2560040000000008e-03
7.5000000000000000e+02 3.7210000000000001e+00 7.7050890000000000e-03
7.6000000000000000e+02 3.7120000000000002e+00 7.1788429999999999e-03
7.7000000000000000e+02 3.7029999999999998e+00 6.6850649999999996e-03
7.8000000000000000e+02 3.6949999999999998e+00 6.2070429999999998e-03
7.9000000000000000e+02 3.6869999999999998e+00 5.7579149999999997e-03
8.0000000000000000e+02 3.6789999999999998e+00 5.3329639999999999e-03
8.1000000000000000e+02 3.6720000000000002e+00 4.9277949999999996e-03
8.2000000000000000e+02 3.6650000000000000e+00 4.5442560000000000e-03
8.3000000000000000e+02 3.6579999999999999e+00 4.1815810000000002e-03
8.4000000000000000e+02 3.6520000000000001e+00 3.8375760000000001e-03
8.5000000000000000e+02 3.6450000000000000e+00 3.5119130000000002e-03
8.6000000000000000e+02 3.6389999999999998e+00 3.2042030000000001e-03
8.7000000000000000e+02 3.6339999999999999e+00 2.9146839999999999e-03
8.8000000000000000e+02 3.6280000000000001e+00 2.6428630000000001e-03
8.9000000000000000e+02 3.6230000000000002e+00 2.3853510000000000e-03
9.0000000000000000e+02 3.6179999999999999e+00 2.1457270000000001e-03
9.1000000000000000e+02 3.6130000000000000e+00 1.9204590000000000e-03
9.2000000000000000e+02 3.6080000000000001e+00 1.7094829999999999e-03
9.3000000000000000e+02 3.6040000000000001e+00 1.5038230000000001e-03
9.4000000000000000e+02 3.5990000000000002e+00 1.3322379999999999e-03
9.5000000000000000e+02 3.5950000000000002e+00 1.1634620000000001e-03
9.6000000000000000e+02 3.5910000000000002e+00 1.0045860000000000e-03
9.7000000000000000e+02 3.5870000000000002e+00 8.6067000000000001e-04
9.8000000000000000e+02 3.5830000000000002e+00 7.3127399999999996e-04
9.9000000000000000e+02 3.5790000000000002e+00 6.1236999999999999e-04
1.0000000000000000e+03 3.5750000000000002e+00 5.0444200000000002e-04
1.0100000000000000e+03 3.5710000000000002e+00 4.0861800000000002e-04
1.0200000000000000e+03 3.5680000000000001e+00 3.2483799999999998e-04
1.0300000000000000e+03 3.5649999999999999e+00 2.4884499999999998e-04
1.0400000000000000e+03 3.5619999999999998e+00 1.8662500000000000e-04
1.0500000000000000e+03 3.5590000000000002e+00 1.3611299999999999e-04
1.0600000000000000e+03 3.5560000000000000e+00 9.7173600000000001e-05
1.0700000000000000e+03 3.5529999999999999e+00 7.1302800000000005e-05
1.0800000000000000e+03 3.5499999999999998e+00 5.4892200000000003e-05
1.0900000000000000e+03 3.5470000000000002e+00 4.1869100000000002e-05
1.1000000000000000e+03 3.5445000000000002e+00 3.1932800000000000e-05
1.1100000000000000e+03 3.5421000000000000e+00 2.4229199999999998e-05
1.1200000000000000e+03 3.5398000000000001e+00 1.8155099999999998e-05
1.1300000000000000e+03 3.5375000000000001e+00 1.3182600000000000e-05
1.1400000000000000e+03 3.5352000000000001e+00 9.1897699999999993e-06
1.1500000000000000e+03 3.5331000000000001e+00 6.0673800000000000e-06
1.1600000000000000e+03 3.5310000000000001e+00 3.7016299999999998e-06
1.1700000000000000e+03 3.5289000000000001e+00 1.9365999999999998e-06
1.1800000000000000e+03 3.5268999999999999e+00 5.9500000000000002e-07
1.1900000000000000e+03 3.5249999999999999e+00 2.5800000000000001e-07
1.2000000000000000e+03 3.5230999999999999e+00 1.5699999999999999e-07
